Repository: concrete-kaist/chloride-migration-test-results

# chloride-migration-test-results
Experimental dataset on chloride diffusivity and compressive strength of concrete and its corresponding mortar

## 1. Project Overview
This dataset contains experimental results on the **Chloride Diffusivity** and **Compressive Strength** of concrete and mortar based on various mix proportions. The data was generated from experiments in accordance with NT BUILD 492 and ASTM C39.

## 2. Dataset Description
The repository includes two main data files in CSV format:
- `concrete_data.csv`: Experimental results for concrete specimens at 28 and 90 days.
- `mortar_data.csv`: Experimental results for mortar specimens at 28 and 90 days.

Key Features (Columns)
- **ID**: Sample identifier (e.g., C60, M50, ISO-S)
- **w/b**: Water-to-Binder ratio
- **s/b**: Sand-to-Binder ratio
- **Water, Cement, FlyAsh, Sand, Gravel**: Mix proportions by weight (Concrete by kg/m<sup>3</sup>, Mortar by g)
- **Age**: Curing period before testing (28 or 90 days)
- **Diffusivity_mean**: Mean chloride diffusivity coefficient (10<sup>-12</sup> m<sup>2</sup>/s)
- **Strength_mean**: Mean compressive strength (MPa)

## 3. Experimental Conditions
**Materials**:
- Type I Portland Cement (CM33) or Fly Ash (FA33) 20% of binder substitution
- Fine Aggregate: Sand provided by SGS Korea
- Coarse Aggregate: Gravel (for concrete specimens)
  
**Curing**: Water curing at 20 C

## 5. Usage
This dataset is suitable for:
- Benchmarking concrete chloride penetration simulations.

File: data/mortar.csv
ID,w/b,s/b,Water,Cement,FlyAsh,Sand,Age,Diffusivity_mean,Diffusivity_std,Strength_mean,Strength_std
M60,0.60,2.9,279,372,93,1350,28,12.18,4.53,33.69,1.24
M50,0.50,2.6,260,415,104,1350,28,10.20,3.40,46.77,1.70
M45,0.45,2.3,264,470,117,1350,28,10.32,1.93,54.88,1.82
M40,0.40,2.0,270,540,135,1350,28,5.78,2.84,60.07,2.79
ISO-S-FA,0.50,3.0,225,360,90,1350,28,19.55,4.21,40.81,1.34
ISO-S,0.50,3.0,225,450,0,1350,28,30.46,6.12,57.61,1.57
M60,0.60,2.9,279,372,93,1350,90,6.12,1.48,48.77,6.17
M50,0.50,2.6,260,415,104,1350,90,5.45,1.02,65.92,3.34
M45,0.45,2.3,264,470,117,1350,90,4.84,0.98,70.26,5.52
M40,0.40,2.0,270,540,135,1350,90,2.77,1.26,81.07,0.00
ISO-S-FA,0.50,3.0,225,360,90,1350,90,10.21,1.05,55.78,3.61
ISO-S,0.50,3.0,225,450,0,1350,90,20.16,1.55,63.60,2.76
